Repository: ngoctruongai1-dev/semi-web

File: src/content/articles/tai-lieu-tham-khao/cac-loai-wafer-silicon.md
---
title: Các Loại Wafer Silicon (Silicon Wafer Types)
sourceUrl: https://semi-journal.jp/basics/ref/wafer-type.html
category: tai-lieu-tham-khao
order: 2
flagship: false
---

## Tổng quan

Wafer Silicon là nguyên liệu cơ bản trong sản xuất bán dẫn. Tùy thuộc vào yêu cầu của từng ứng dụng thiết bị, có 6 loại wafer chính được sử dụng trong ngành. Mỗi loại có các đặc điểm, quy trình xử lý, và ứng dụng riêng biệt.

## 1. Polished Wafer (PW - Wafer Đánh Bóng)

**Định nghĩa:** Là loại wafer cơ bản được tạo ra từ ingot (thỏi) Silicon đơn tinh thể ultra-cao độ tinh khiết, cắt lát, và hoàn thiện bề mặt đánh bóng.

**Đặc điểm:**
- Bề mặt gương cực trơn, ultra-phẳng (độ phẳng cấp nano).
- Không có lớp epitaxial hay oxide bổ sung.
- Là cơ sở cho tất cả các loại wafer khác.

**Ứng dụng:** Sử dụng trực tiếp cho các quy trình chế tạo thiết bị, hoặc làm nền để tạo các loại wafer nâng cao hơn.

## 2. Annealed Wafer (AW - Wafer Ủ Nhiệt)

**Định nghĩa:** Là PW đã được xử lý nhiệt (ủ) trong môi trường khí trơ như Hydrogen (H₂), Argon (Ar), hoặc Nitrogen (N₂).

**Mục đích xử lý:**
- Loại bỏ **COP (Crystal Originated Particles)** - các khuyết tật tinh thể gốc.
- Loại bỏ hoặc giảm nồng độ **Oxy (O)** ở bề mặt.
- Cải thiện chất lượng bề mặt và độ tinh khiết.

**Ứng dụng:** Dùng cho các quy trình yêu cầu bề mặt siêu sạch, độ khuyết tật cực thấp.

## 3. Epitaxial Wafer (EPW - Wafer Epitaxial)

**Định nghĩa:** Là PW được phủ một lớp Silicon mới được mọc thông qua **pha khí (vapor deposition)** ở nhiệt độ cao (~1200°C).

**Đặc điểm lớp epitaxial:**
- Tinh thể Silicon chất lượng cao, cấu trúc dung dịch rắn được kiểm soát.
- Có thể pha tạp với độ chính xác cao (n-type hoặc p-type).
- Độ rộng lớp có thể điều chỉnh theo yêu cầu.

**Ưu điểm:**
- Cải thiện độ hoàn hảo tinh thể so với PW.
- Phù hợp cho các quy trình thiết bị tiên tiến.
- Cho phép kiểm soát chính xác nồng độ tạp chất.

**Ứng dụng:** IC logic, CMOS, những thiết bị yêu cầu chất lượng cao.

## 4. SOI Wafer (Silicon-On-Insulator)

**Định nghĩa:** Cấu trúc ba lớp - hai PW được dán lại với nhau với một lớp oxide (SiO₂) mỏng giữa chúng.

**Cách tạo:**
- **Direct bonding:** dán trực tiếp hai bề mặt được oxy hóa lại với nhau.
- **Ion implantation method:** cấy ion tạo lớp yếu bên trong, rồi tách để tạo SOI.

**Ưu điểm:**
- Cách ly thiết bị hoàn toàn (lớp oxide giữ), giảm dòng rò (leakage).
- Hoạt động với điện áp thấp hơn.
- Cấu trúc linh hoạt cho thiết bị 3D.

**Ứng dụng:** Công nghệ SOI-CMOS cải tiến, thiết bị công suất cao, mạch tích hợp chuyên biệt.

## 5. Junction-Isolated Wafer (JIW)

**Định nghĩa:** Là EPW đã được tùy biến với các lớp dopant "chôn" sẵn (buried layer) và cấu trúc cách ly tiếp giáp p-n.

**Đặc điểm:**
- Lớp buried layer được tạo trước khi phủ lớp epitaxial.
- Cấu trúc được thiết kế riêng cho ứng dụng cụ thể của khách hàng.
- Giảm số công đoạn sản xuất cần thiết ở phía khách hàng.

**Ứng dụng:** Thiết bị Bipolar, CMOS hỗn hợp, Analog IC yêu cầu cấu trúc đặc biệt.

## 6. Reclaim Wafer (RPW - Wafer Tái Sử Dụng)

**Định nghĩa:** Là wafer được sử dụng làm mẫu thử/phát triển quy trình, sau đó được xử lý để tái sử dụng.

**Quy trình tái chế:**
- Mài mỏng để loại bỏ các lớp xử lý cũ.
- Rửa sạch toàn bộ bề mặt.
- Đánh bóng lại để khôi phục trạng thái gần PW.

**Ứng dụng:** Phát triển quy trình, thử nghiệm, giảm chi phí R&D.

**Lợi ích:** Giảm chi phí phát triển quy trình, bảo vệ môi trường thông qua tái sử dụng.

## Bảng So Sánh

| Loại Wafer | Ứng dụng Chính | Độ Tinh Khiết | Chi Phí | Ghi Chú |
|---|---|---|---|---|
| PW | Cơ sở sản xuất | Cao | Thấp | Đơn giản nhất |
| AW | Quy trình tiên tiến | Rất cao | Trung bình | Xử lý nhiệt bổ sung |
| EPW | IC logic, CMOS | Rất cao | Cao | Lớp epi được kiểm soát |
| SOI | Công suất, 3D | Rất cao | Rất cao | Cách ly thiết bị tốt |
| JIW | Bipolar, Analog | Cao | Rất cao | Cấu trúc tùy biến |
| RPW | R&D, thử nghiệm | Trung bình | Rất thấp | Tái sử dụng |

File: src/content/articles/tai-lieu-tham-khao/container-van-chuyen-wafer-fosb-foup.md
---
title: Container Vận Chuyển Wafer - FOSB & FOUP (Wafer Transport Containers)
sourceUrl: https://semi-journal.jp/basics/ref/fosb-foup.html
category: tai-lieu-tham-khao
order: 6
flagship: false
---

## Tổng Quan

Wafer Silicon là vật liệu cực kỳ quý giá và nhạy cảm trong sản xuất bán dẫn. Để bảo vệ chúng khỏi bị bẩn, vỡ, hoặc bị tổn hại, ngành công nghiệp sử dụng các container đặc biệt thiết kế. Hai loại container phổ biến nhất là **FOSB** và **FOUP** - mỗi loại được tối ưu hóa cho một môi trường sử dụng khác nhau.

## FOSB (Front Opening Shipping Box)

### Định Nghĩa

**FOSB** là viết tắt của **Front Opening Shipping Box** - chiếc hộp mở mặt trước dùng để vận chuyển wafer ở **khoảng cách xa**, từ nhà máy sản xuất wafer tới nhà máy chế tạo thiết bị, hoặc giữa các địa điểm khác nhau.

### Đặc Điểm Kỹ Thuật

**Chức năng chính:** Bảo vệ wafer trong quá trình vận chuyển dài hạn.

**Đặc điểm thiết kế:**
- **Cơ chế giữ wafer mạnh:** Dùng các lò xo (spring mechanism) **mạnh mẽ** để giữ chặt wafer, ngăn chúng bị lắc lư trong quá trình vận chuyển.
- **Khóa chắc chắn:** Thiết kế phía trước cho phép mở/đóng an toàn, với các khóa vật lý đảm bảo không bị mở ngoài ý muốn.

### Kích Thước & Chuẩn

- Thường được thiết kế để chứa các wafer chuẩn công nghiệp (300mm, 200mm, hoặc cỡ cũ hơn).
- Là container **tái sử dụng** - sau khi được sử dụng, chúng được gửi trở lại nhà máy sản xuất để **rửa sạch, kiểm tra, và tái sử dụng**.

### Ứng Dụng

- Vận chuyển wafer từ **fab (nhà máy sản xuất wafer)** tới **foundry (nhà máy chế tạo thiết bị)**.
- Vận chuyển giữa các nhà máy, kho bãi, hoặc địa điểm lưu trữ trong chuỗi cung ứng.
- Sử dụng cho **vận chuyển bên ngoài (external transport)** - không phải bên trong nhà máy.

## FOUP (Front Opening Unified Pod)

### Định Nghĩa

**FOUP** là viết tắt của **Front Opening Unified Pod** - chiếc pod mở mặt trước được thiết kế để sử dụng **bên trong nhà máy sản xuất thiết bị bán dẫn (fab)**.

### Đặc Điểm Kỹ Thuật

**Chức năng chính:** Giữ wafer sạch khi chuyển động bên trong các máy thiết bị, từ máy sang máy, và trong hệ thống vận chuyển tự động.

**Đặc điểm thiết kế:**
- **Cơ chế giữ wafer yếu hơn:** Lò xo giữ wafer **không quá mạnh** để tránh làm cong hoặc bị tác động wafer khi di chuyển bên trong các máy.
- **Yêu cầu độ sạch cao:** Bề mặt và lỗ thông hơi được thiết kế để:
  - **Ngăn hạt bẩn đi vào** - có các lỗ thông hơi được lọc (particle filter).
  - **Phát tán ít hạt ra ngoài** - giảm emission particles.
- **Tương thích với thiết bị:** Thiết kế chuẩn để tương thích với:
  - **ASML, Tokyo Electron (TEL), Applied Materials** và các thiết bị khác trong fab.
  - Hệ thống vận chuyển tự động (Automated Material Handling Systems - AMHS).

### Kích Thước & Chuẩn

- Được thiết kế đối với wafer 300mm (loại mới nhất), 200mm (cũ), hoặc các kích cỡ khác.
- **Tiêu chuẩn chuẩn:** Tuân thủ SEMI tiêu chuẩn (SEMI E1393, SEMI E1392 v.v.) để đảm bảo tương thích toàn ngành.

### Ứng Dụng

- **Sử dụng bên trong fab:** Chứa wafer để di chuyển từ máy này sang máy khác.
- **Tích hợp với hệ thống tự động:** Làm việc với AMHS để tự động vận chuyển wafer.
- **Sử dụng lâu dài:** Thường được giữ trong fab, không được gửi về ngoài (hoặc rất hiếm).

## Sự Khác Biệt Chính

### Bảng So Sánh

| Tiêu Chí | FOSB | FOUP |
|---|---|---|
| **Tên gọi** | Shipping Box | Unified Pod |
| **Môi trường sử dụng** | Vận chuyển xa (external) | Bên trong nhà máy (in-fab) |
| **Cơ chế giữ wafer** | Mạnh (spring cứng) | Yếu (spring mềm) |
| **Yêu cầu độ sạch** | Trung bình | Rất cao, lọc hạt |
| **Tái sử dụng** | Có, được gửi về fab để rửa | Có, nằm lại trong fab |
| **Tương thích thiết bị** | Ít hơn | Cao, chuẩn SEMI |
| **Thiết kế lỗ thông hơi** | Đơn giản | Phức tạp, có filter |
| **Ứng dụng chính** | Vận chuyển ngoài | Vận chuyển trong fab |
| **Dung lượng** | Thường 25 wafer 300mm | Thường 25 wafer 300mm |

## Chuẩn Công Nghiệp

**FOUP** tuân thủ các tiêu chuẩn quốc tế:
- **SEMI E1392** - Tiêu chuẩn hình học và tương thích.
- **SEMI E1393** - Tiêu chuẩn độ sạch và emission hạt.
- **SEMI E40.20** - Tiêu chuẩn cho vận chuyển tự động.

**FOSB** có tiêu chuẩn riêng cho vận chuyển bên ngoài, nhưng ít chặt chẽ hơn FOUP.

## Quy Trình Sử Dụng

### FOSB

```
Fab (sản xuất wafer) → Đóng gói FOSB → Vận chuyển (xe tải, tàu, máy bay)
                                        → Foundry (fab chế tạo) → Mở FOSB → Chuyển wafer sang FOUP
```

### FOUP

```
Fab chế tạo: Nhận wafer từ FOSB → Đặt vào FOUP → Di chuyển qua AMHS
           → Máy lithography → Máy etch → Máy deposit → ... → Kiểm tra → Trở về FOUP → Kho lưu trữ
```

## Lợi Ích và Tầm Quan Trọng

### Bảo Vệ Wafer

- **Ngăn bẩn:** Giảm tạp chất hạt bẩn - yếu tố chính gây lỗi thiết bị.
- **Ngăn vỡ:** Các lò xo và thiết kế giữ wafer an toàn khỏi va đập.
- **Kiểm soát ẩm:** Một số FOUP hiện đại có kiểm soát độ ẩm để bảo vệ bề mặt wafer.

### Tối Ưu Hóa Sản Xuất

- **Tự động hóa:** FOUP tương thích AMHS cho phép tự động hóa hoàn toàn quy trình.
- **Hiệu suất:** Giảm thời gian xử lý, xếp hàng, và tìm kiếm wafer.
- **Traceability:** Hệ thống quản lý vật liệu có thể theo dõi FOUP để biết vị trí wafer trong real-time.

## Kết Luận

- **FOSB** = Công cụ vận chuyển dài hạn, thiên về bảo vệ cơ học.
- **FOUP** = Công cụ quản lý nội bộ fab, thiên về bảo vệ khỏi bẩn và tương thích hệ thống.

Cả hai đều quan trọng trong chuỗi giá trị bán dẫn hiện đại, từ sản xuất wafer nguyên chất đến chế tạo thiết bị cuối cùng.

File: src/content/articles/tai-lieu-tham-khao/photoluminescence-cua-silicon.md
---
title: Photoluminescence của Silicon (Silicon Photoluminescence - PL)
sourceUrl: https://semi-journal.jp/basics/ref/si-pl.html
category: tai-lieu-tham-khao
order: 3
flagship: false
---

## Tổng Quan

**Photoluminescence (PL)** - phát quang là một kỹ thuật phân tích quan trọng để phát hiện các tạp chất vi lượng và khuyết tật trong wafer Silicon. Kỹ thuật này dựa trên hiện tượng phát sáng khi electron-hole (cặp carrier) tái hợp lại sau khi được kích thích bằng ánh sáng có năng lượng cao.

## Nguyên Lý Vật Lý

**Quy trình PL:**
1. Chiếu ánh sáng có năng lượng lớn hơn **band gap (vùng cấm)** của Silicon lên mẫu.
2. Photon được hấp thụ, tạo ra cặp electron-hole.
3. Carrier được kích thích ở mức năng lượng cao, sau đó tái hợp lại.
4. Khi tái hợp, năng lượng được giải phóng dưới dạng **photon phát quang** (emission).

**Điểm đặc biệt của Silicon:**
- Silicon là bán dẫn **band gap gián tiếp (indirect bandgap)** với Eg = 1.12 eV (~1100 nm).
- Tốc độ tái hợp giữa các dải rất chậm (ms đến s), nên carrier dễ bị "bẫy" bởi các khuyết tật và tạp chất.
- Điều này làm cho PL trở nên **rất nhạy cảm** với các tạp chất Vi lượng.

## Bốn Loại Phát Quang Quan Sát Được

### 1. Band-Edge Emission (Phát Quang Mép Dải)

**Bước sóng:** 1100 nm (tương ứng band gap 1.12 eV)

**Đặc điểm:**
- Xuất phát từ tái hợp trực tiếp band-to-band (dải hóa trị → dải dẫn).
- Chỉ quan sát được trên Silicon chất lượng cao, không có khuyết tật nhiều.
- Cường độ peak giảm đáng kể sau quá trình xử lý (vì xử lý tạo ra khuyết tật mới).

**Ứng dụng:** Đánh giá chất lượng cơ bản của wafer sau chế tạo.

### 2. Carbon-Related Emission (Phát Quang Liên Quan Cacbon)

Carbon là tạp chất phổ biến trong Silicon CZ (Czochralski). Có ba loại emission liên quan Carbon được quan sát:

#### H-line (1340 nm)
- **Nguồn:** Carbon xen kẽ (interstitial carbon, Ci)
- **Năng lượng:** khoảng 0.926 eV

#### G-line (1279 nm)
- **Nguồn:** Phức hợp Carbon-Oxygen (C-O complex)
- **Năng lượng:** khoảng 0.970 eV

#### C-line (1570 nm)
- **Nguồn:** Phức hợp Carbon-Oxygen (C-O complex, cấu hình khác)
- **Năng lượng:** khoảng 0.789 eV

**Ứng dụng:** Xác định nồng độ Carbon và phức hợp Carbon-Oxygen trong wafer.

### 3. Dislocation Lines (D-Lines) - Phát Quang Do Chuyển Vị

**Bốn peak có thể quan sát:** D1, D2, D3, D4

**Phạm vi năng lượng:** 0.807 - 0.997 eV

**Nguồn phát:** 
- Các chuyển vị (dislocation) và biến dạng ứng suất (stress) trong tinh thể.
- Các khuyết tật vi mô do biến dạng dẻo (plastic deformation).

**Ứng dụng:** Phát hiện vùng wafer bị biến dạng, tính toán mức độ tổn thương cơ học.

### 4. Dopant Impurities (Phát Quang Do Tạp Chất Dopant)

**Tạp chất:** Boron (B) và Phosphorus (P) - dopant chính trong Silicon

**Đặc điểm đo lường:**
- Cần đo PL ở **nhiệt độ cực thấp (4.2 K)** để quan sát rõ.
- Phát quang liên quan đến **exciton liên kết dopant** (donor/acceptor-bound exciton).
- Cho phép định lượng chính xác nồng độ Boron và Phosphorus.

**Chuẩn áp dụng:** Tuân thủ tiêu chuẩn **JIS (Japanese Industrial Standard)** để so sánh kết quả giữa các phòng thí nghiệm.

## Ứng Dụng trong Kiểm Tra Chất Lượng Wafer

**PL được dùng để:**
- Xác định nồng độ tạp chất Carbon, Boron, Phosphorus.
- Phát hiện vùng wafer bị biến dạng cơ học.
- Đánh giá mức độ hoàn hảo tinh thể sau các công đoạn xử lý.
- Kiểm soát chất lượng trong quy trình sản xuất wafer.

**Lợi ích:**
- Phương pháp không phá hủy mẫu (non-destructive).
- Độ nhạy cảm cao với các tạp chất vi lượng.
- Cho kết quả nhanh chóng, thuận tiện.

## Bảng Tóm Tắt Các Loại Phát Quang

| Loại Emission | Bước Sóng (nm) | Năng Lượng (eV) | Nguồn Phát | Ứng Dụng |
|---|---|---|---|---|
| Band-edge | 1100 | 1.12 | Band-to-band | Đánh giá chất lượng cơ bản |
| H-line (Carbon) | 1340 | 0.926 | Ci | Nồng độ Carbon |
| G-line (C-O) | 1279 | 0.970 | C-O complex | Phức hợp Carbon-Oxygen |
| C-line (C-O) | 1570 | 0.789 | C-O complex | Phức hợp Carbon-Oxygen |
| D-lines | - | 0.807-0.997 | Dislocation | Biến dạng, tổn thương |
| Dopant (4.2K) | - | - | B, P exciton | Định lượng dopant |
